Repository: aoyang17/PaperEngine

# Silicon-Carbon Anode Literature

This private research workspace supports a structured literature review of silicon-carbon negative-electrode materials for traction batteries. It combines reproducible search, candidate screening, PDF acquisition, evidence-grounded deep reading, BibTeX management, and research synthesis. The browser workbench is the ordinary interface, while `battery_lit` is the deterministic command layer.

The initial review is organized around material architecture, prelithiation, binders and electrolytes, electrode engineering, degradation and safety, scale-up, and cell-level validation. See [`research_profile/scope.md`](research_profile/scope.md), [`research_profile/search_queries.md`](research_profile/search_queries.md), and [`research_profile/review_protocol.md`](research_profile/review_protocol.md).

Core properties:

- Pure file state: no SQLite.
- Self-contained package under this project root.
- No imports or runtime calls into unrelated local projects or private skill collections.
- BibTeX is generated from verified metadata, not model memory.
- Search/PDF fallback remains open-access only.
- Deep paper reading is a topic-local skill workflow: the Codex operation worker writes `papers/<bibkey>/deep_read.json`; `battery_lit` only parses, validates, rebuilds notes, and renders reports.

Quick start:

```bash
python3 -m pip install -r requirements.txt -r requirements-dev.txt
bin/battery_lit start --base-dir /tmp --host 0.0.0.0 --port 10005
```

Then open `http://<server-ip>:10005/dashboard.html`, create a topic in the browser, and continue operating from the browser workbench.
Every page includes Language, Codex model, and Effort selectors in the right-side Codex operator. UI actions and natural-language messages enter the same persistent Codex session.
`battery_lit start` disables the Codex runtime sandbox by default for this serverlet process because Docker user-namespace sandboxing can block `battery_lit` itself. Topic `policy.yml` and the `battery_lit` CLI remain the project safety boundary. Use `--codex-sandbox` only when debugging in an environment where Codex workspace sandboxing is known to work.

If you have a title and a parent directory but not a final folder name, let the CLI derive a safe slug:

```bash
bin/battery_lit init --base-dir /tmp --title "Silicon-Carbon Anodes for Traction Batteries" --direction "Materials, interfaces, manufacturing, degradation, safety, and cell-level validation of silicon-carbon negative electrodes"

# creates /tmp/silicon-carbon-anodes-for-traction-batteries
```

Running from source:

- Prefer `bin/battery_lit ...`; the wrapper automatically adds this repository's `src/` directory to `PYTHONPATH`.
- If invoking Python modules directly from the project root, set the project-local source path explicitly:

```bash
PYTHONPATH=src python -m battery_lit.cli status --root /tmp/battery-topic --json
```

Serverlet-first entry:

- Start the serverlet before topic init:

```bash
./bin/battery_lit start --base-dir <parent-dir> --host 0.0.0.0 --port 10005
```

- Create the topic in the browser. The init job uses `templates/skills/topic_init/SKILL.md` and `battery_lit init --base-dir`; it must not inspect sibling topic folders.
- If initialization fails, the Create Topic page shows the real Codex/CLI error in Recent Jobs instead of failing silently.
- If a topic already exists, start directly from that topic:

```bash
./bin/battery_lit start --root <topic> --host 0.0.0.0 --port 10005
```

- Open `http://<server-ip>:10005/dashboard.html`.
- By default, `start` runs Codex turns without the Codex runtime sandbox so browser actions can execute `battery_lit` inside Docker. Add `--codex-sandbox` only to opt back into Codex workspace sandboxing.
- Use the right-side Codex operator to search, score candidates, read papers, and handle complex natural-language tasks. Quick command chips cover common actions such as search +30, score queue, and work status. Candidate preference buttons and selected PDF download are deterministic serverlet actions for responsiveness and reliability.
- The Overview page shows topic scope and four counters: Total Paper, Candidate, Downloaded, and Read Paper.
- The List page reviews all candidates with tabs, table sorting, venue filtering, abstract expansion, relevance buttons, dismiss, and selected PDF download.

# Silicon-Carbon Anodes for Traction Batteries

This is a battery Research Literature topic repository.

Use the browser workbench as the daily entry point:

```bash
battery_lit start --root <topic> --host 0.0.0.0 --port 10005
```

Codex operation jobs enter this topic by following `skills/topic_enter/SKILL.md`: read `AGENTS.md`, `policy.yml`, `topic.yml`, and `preferences.yml`, then use `battery_lit policy check` and `battery_lit status`.

Do not read `library.bib`, `candidates.jsonl`, or `papers/*` in full by default. Use `battery_lit` summary commands first.

File: topics/silicon-carbon-anodes/papers/Chen2014A/reading_result.html
Chen2014A

Dashboard
  Candidates
  Library
  
  EN
  中文

Chen2014A

  A Phase-Field Model Coupled with Large Elasto-Plastic Deformation: Application to Lithiated Silicon Electrodes

L. Chen, F. Fan, L. Hong, J. Chen, Y. Z. Ji, S. L. Zhang, T. Zhu, L. Q. Chen · 2014 · Journal of The Electrochemical Society
  · DOI 10.1149/2.0171411jes

PDF
  Markdown note

Section 1 of 6六大块 · 第一节

  Paper Overview论文概览

computational计算建模研究
  Coupled phase-field, chemo-mechanics, and finite-deformation simulation of silicon lithiation硅锂化的相场—化学力学—有限变形耦合仿真
  Thermodynamic formulation, finite-element case study, analytical interface-width check, and comparison with a prior diffusion model热力学建模、有限元算例、界面宽度解析校核及与既有扩散模型对比
  Abstract and Introduction, p.2 (body text); Problem Description and Constitutive Model, p.3 (body text); Numerical Implementation, p.5 (body text); Numerical Results, p.7 (figure); Numerical Results, p.8 (figure)

Fit to the four research modules四个研究模块归属

CVD-deposited nanosilicon in micron-scale porous carbon微米级多孔碳中 CVD 沉积纳米硅12%

background背景参考

  The paper studies an isolated silicon nanowire and contains neither porous-carbon geometry nor CVD deposition, so it contributes only transferable silicon-expansion mechanics.论文研究孤立硅纳米线，不包含多孔碳几何与 CVD 沉积；可迁移的信息仅限于硅膨胀的力学描述。

  Abstract and Introduction, p.2 (body text); Problem Description and Constitutive Model, p.3 (body text)

Phase transformation, crystallization, and mechanical conditions in lithiated silicon锂化硅相变、晶化与力学条件68%

cross_module跨模块相关

  It directly couples crystalline-to-amorphous two-phase lithiation with stress and plasticity, but it does not model nucleation of a crystalline lithiated-silicon phase or derive a crystallization criterion.论文直接耦合晶态硅到非晶 LixSi 的两相锂化、应力与塑性，但没有模拟锂化硅晶相的形核，也没有给出晶化判据。

  Abstract and Introduction, p.2 (body text); Problem Description and Constitutive Model, p.3 (body text); Phase-Field Model and Boundary Conditions, p.5 (body text); Conclusions and Scope, p.9 (body text)

Phase-field–mechanics–electrochemistry simulation of phase-separating materials分相材料的相场—力学—电化学仿真98%

primary主模块

  This is the paper's central contribution: a Cahn-Hilliard concentration phase field is coupled to finite chemical-elastic-plastic deformation and mechanical equilibrium.这是论文的核心贡献：将 Cahn–Hilliard 浓度相场与有限化学—弹性—塑性变形及力学平衡耦合。

  Abstract and Introduction, p.2 (body text); Phase-Field Model, p.5 (equation); Problem Description and Constitutive Model, p.3 (body text); Numerical Implementation, p.5 (body text)

Multiscale simulation methods and cases多尺度仿真方法与案例32%

background背景参考

  The model introduces a nanoscale diffuse-interface length inside a continuum FEM calculation, but no explicit parameter-transfer chain connects atomistic, particle, electrode, cell, and experimental scales.模型在连续体有限元中引入纳米级弥散界面长度，但没有建立从原子、颗粒、电极到电芯及实验的显式参数传递链。

  Numerical Results, p.7 (equation); Numerical Implementation, p.5 (body text); Conclusions and Scope, p.9 (body text)

One-sentence conclusion一句话结论

  A free-energy-based phase-field model coupled to finite J2 elasto-plasticity preserves a stable nanoscale lithiation front and predicts that constrained chemical swelling drives the silicon-nanowire surface from early hoop compression to late hoop tension.基于自由能的相场模型与有限变形 J2 弹塑性耦合后，既能维持稳定的纳米级锂化界面，也预测受约束的化学膨胀会使硅纳米线表面环向应力由早期压缩转为后期拉伸。

  Evidence: Abstract and Introduction, p.2 (body text); Phase-Field Model, p.5 (equation); Numerical Results, p.8 (figure) | confidence: high

Why it is worth reading为什么值得读

  It provides a compact, reusable example of how to connect phase separation, stress-dependent chemical potential, large chemical expansion, plasticity, boundary conditions, and finite-element implementation in one thermodynamically consistent model.这篇文章给出了一个紧凑且可复用的范例：如何在同一套热力学一致模型中连接分相、应力相关化学势、大化学膨胀、塑性、边界条件和有限元实现。

  Evidence: Problem Description and Constitutive Model, p.3 (body text); Phase-Field Model, p.5 (equation); Phase-Field Model and Boundary Conditions, p.5 (body text); Numerical Implementation, p.5 (body text) | confidence: high

Research problem研究问题

  The paper asks how a sharp crystalline-Si/amorphous-LixSi lithiation front, roughly 300% local volume expansion, plastic flow, and evolving stress can be simulated together without losing a physical interface thickness under large deformation.论文要解决的问题是：在大变形条件下，如何同时模拟尖锐的晶态 Si/非晶 LixSi 锂化界面、约 300% 的局部体积膨胀、塑性流动与演化应力，并保持具有物理意义的界面厚度。

  Evidence: Abstract and Introduction, p.2 (body text); Introduction, p.2 (body text); Problem Description and Constitutive Model, p.3 (body text); Numerical Results, p.6 (table) | confidence: high

Prior gap已有研究缺口

  Earlier large-deformation silicon models generally treated lithiation as single-phase diffusion, whereas earlier phase-field models used small-strain elasticity or lacked a demonstrated high-capacity-electrode implementation.既有硅大变形模型通常把锂化视为单相扩散，而早期相场模型多采用小应变弹性，或尚未在高容量电极上给出完整数值实现。

  Evidence: Introduction, p.2 (body text) | confidence: high

Core contribution核心贡献

  The authors derive and implement an arbitrary-geometry finite-element framework that combines a conserved concentration phase field, multiplicative chemical-elastic-plastic kinematics, concentration-dependent elasticity, J2 plasticity, and quasi-static mechanics.作者推导并实现了适用于任意几何的有限元框架，综合守恒浓度相场、化学—弹性—塑性乘法分解、浓度相关弹性、J2 塑性和准静态力学平衡。

  Evidence: Abstract and Introduction, p.2 (body text); Problem Description and Constitutive Model, p.3 (body text); Phase-Field Model, p.5 (equation); Numerical Implementation, p.5 (body text) | confidence: high

Scope boundary结论与适用边界

  The conclusions apply to an idealized isotropic, traction-free circular nanowire with prescribed surface lithiation and assumed plastic parameters; the study does not simulate fracture, reaction kinetics, anisotropy, porous carbon, CVD manufacture, or a cross-scale parameter-transfer workflow.结论基于各向同性、外表面无牵引、表面浓度给定的理想圆形纳米线，并采用假设的塑性参数；文中没有模拟断裂、界面反应动力学、各向异性、多孔碳、CVD 制造或跨尺度参数传递。

  Evidence: Problem Description and Constitutive Model, p.3 (body text); Phase-Field Model and Boundary Conditions, p.5 (body text); Numerical Results, p.6 (table); Conclusions and Scope, p.9 (body text) | confidence: high

Section 2 of 6六大块 · 第 2 节

  Research System and Problem Definition研究体系与问题定义

Research object研究对象

The modeled object is the first lithiation of a crystalline silicon nanowire, where a Li-rich amorphous LixSi shell advances inward across a diffuse interface into a nearly unlithiated crystalline core.研究对象是晶态硅纳米线的首次锂化：富锂非晶 LixSi 壳层跨越弥散界面向近乎未锂化的晶态核心推进。

  Evidence: Abstract and Introduction, p.2 (body text); Problem Description and Constitutive Model, p.3 (body text); Numerical Results, p.6 (figure) | confidence: high

Geometry and scale几何与尺度

The numerical case uses a circular nanowire cross-section with a 70 nm reference radius; symmetry reduces the calculation to a two-dimensional quarter-domain.数值算例采用参考半径 70 nm 的圆形纳米线截面，并利用对称性缩减为二维四分之一计算域。
  Evidence: Numerical Implementation, p.5 (body text); Numerical Results, p.6 (table) | confidence: high

The phase boundary is treated as a diffuse nanoscale interface whose analytical equilibrium width is 1.12 nm.相界面被处理为纳米尺度弥散界面，其解析平衡宽度为 1.12 nm。
  Evidence: Numerical Results, p.7 (equation) | confidence: high

Phases and composition相与化学组成

A single normalized lithium concentration field distinguishes a Li-poor crystalline-Si state from a Li-rich amorphous LixSi state; the Li-rich free-energy minimum is set at c-hat = 0.872.单一归一化锂浓度场区分贫锂晶态硅与富锂非晶 LixSi，富锂自由能极小值设为 ĉ=0.872。
  Evidence: Phase-Field Model and Boundary Conditions, p.5 (body text) | confidence: high

The concentration field therefore represents both local composition and phase identity, rather than using a separate structural order parameter.因此浓度场同时表示局部化学组成和相身份，没有另外引入结构序参量。
  Evidence: Phase-Field Model and Boundary Conditions, p.5 (body text) | confidence: high

Process and loading过程与载荷

Lithium enters from the exterior surface, forming an expanding Li-rich shell whose interface moves radially toward the nanowire center.锂从外表面进入，形成膨胀的富锂壳层，相界面沿径向向纳米线中心推进。
  Evidence: Phase-Field Model and Boundary Conditions, p.5 (body text); Numerical Results, p.6 (figure) | confidence: high

There is no externally applied mechanical load; stress develops internally from constrained chemical expansion under a traction-free outer boundary and symmetry constraints.模型没有施加外部机械载荷；应力来自化学膨胀的内部约束，外表面无牵引，切面施加对称约束。
  Evidence: Problem Description and Constitutive Model, p.3 (body text); Phase-Field Model and Boundary Conditions, p.5 (body text) | confidence: high

State variables状态变量

Primary fields are normalized lithium concentration, chemical potential, and two displacement components; plastic deformation is retained as a history-dependent internal state.主要求解场为归一化锂浓度、化学势和两个位移分量；塑性变形作为具有历史依赖的内部状态保存。
  Evidence: Problem Description and Constitutive Model, p.3 (body text); Numerical Implementation, p.5 (body text) | confidence: high

Derived quantities include deformation factors, radial and hoop stress, von Mises stress, accumulated plastic strain, interface position, and interface width.派生量包括变形分解、径向与环向应力、von Mises 应力、累积塑性应变、界面位置和界面宽度。
  Evidence: Problem Description and Constitutive Model, p.3 (body text); Numerical Results, p.7 (figure); Numerical Results, p.8 (figure) | confidence: high

Target outputs目标输出

Resolve the evolving core-shell concentration morphology and verify that the phase boundary retains a material-controlled thickness during large swelling.解析演化中的核壳浓度形貌，并验证大膨胀过程中相界面仍保持由材料参数控制的厚度。
  Evidence: Numerical Results, p.6 (figure); Numerical Results, p.8 (figure) | confidence: high

Predict how radial and hoop stresses and plastic strain evolve as the lithiation front advances, especially the late-stage surface hoop-tension relevant to cracking.预测锂化界面推进时径向应力、环向应力和塑性应变的演化，重点关注与开裂相关的后期表面环向拉应力。
  Evidence: Numerical Results, p.7 (figure); Numerical Results, p.8 (figure) | confidence: high

Section 3 of 6六大块 · 第 3 节

  Model and Physical Mechanisms模型与物理机制

Model framework模型框架

The formulation couples conserved Cahn-Hilliard phase evolution to finite chemical-elastic-plastic kinematics and quasi-static mechanical equilibrium in the reference configuration.模型在参考构形中将守恒 Cahn–Hilliard 相场演化、有限化学—弹性—塑性运动学与准静态力学平衡耦合。

  Evidence: Problem Description and Constitutive Model, p.3 (body text); Phase-Field Model, p.5 (equation); Numerical Implementation, p.5 (body text) | confidence: high

Model assumptions模型假设

One scalar normalized concentration represents both lithium content and the crystalline/amorphous phase state.一个归一化浓度标量同时表示锂含量和晶态/非晶态相状态。
  Evidence: Phase-Field Model and Boundary Conditions, p.5 (body text) | confidence: high

Chemical expansion is isotropic, elastic properties vary with concentration, and irreversible deformation follows volume-preserving isotropic J2 plasticity with linear hardening.化学膨胀各向同性，弹性性质随浓度变化，不可逆变形采用体积不变、线性硬化的各向同性 J2 塑性。
  Evidence: Problem Description and Constitutive Model, p.3 (body text); Numerical Results, p.6 (table) | confidence: high

Mechanical relaxation is fast relative to diffusion, so quasi-static force balance holds at every transport time step; plastic free energy is assumed independent of concentration.力学松弛相对于扩散足够快，因此每个输运时间步都满足准静态平衡；塑性能被假设为与浓度无关。
  Evidence: Problem Description and Constitutive Model, p.3 (body text); Phase-Field Model, p.5 (equation) | confidence: high

Free energy and thermodynamics自由能与热力学框架

Total free energy combines a non-convex chemical double well, elastic strain energy, plastic energy, and a concentration-gradient penalty.总自由能由非凸化学双阱、弹性应变能、塑性能和浓度梯度惩罚项组成。
  Evidence: Phase-Field Model, p.5 (equation) | confidence: high

The double well stabilizes Li-poor and Li-rich compositions, while the gradient coefficient and barrier height jointly determine interface energy and width; elastic energy makes chemical potential sensitive to deformation and stress.双阱稳定贫锂和富锂组成，梯度系数与势垒高度共同决定界面能和界面宽度；弹性能使化学势受到变形和应力影响。
  Evidence: Phase-Field Model, p.5 (equation); Numerical Results, p.7 (equation) | confidence: high

Governing equations控制方程

Total free energy and chemical potential总自由能与化学势Equation方程
  G=∫Ω0[fch(c^)+fel(F,c^)+fpl(F)+κ2|∇c^|2]dΩ0μ=δGδc^=μch+μel+μpl

  Physical meaning物理含义The variational derivative converts chemical, gradient, and mechanical energy changes into the lithium transport potential; under the stated assumption, μ_pl = 0.变分导数把化学能、梯度能和机械能变化转化为锂输运势；按照文中假设，μ_pl=0。

Phase-Field Model, p.5 (equation)LaTeX\begin{aligned}G &= \int_{\Omega_0}\left[f_{ch}(\hat c)+f_{el}(F,\hat c)+f_{pl}(F)+\frac{\kappa}{2}|\nabla\hat c|^2\right]\,d\Omega_0,\\ \mu &= \frac{\delta G}{\delta \hat c}=\mu_{ch}+\mu_{el}+\mu_{pl}.\end{aligned}

Conserved phase-field evolution守恒相场演化Equation方程
  ∂c^∂t=∇·[MLi(c^)∇μ]

  Physical meaning物理含义Mass conservation and mobility-driven flux give a Cahn-Hilliard equation for inward motion of the two-phase lithiation front.质量守恒与迁移率驱动通量共同给出 Cahn–Hilliard 方程，用于描述两相锂化界面向内推进。

Phase-Field Model, p.5 (equation)LaTeX\frac{\partial \hat c}{\partial t}=\nabla\cdot\left[M_{Li}(\hat c)\nabla\mu\right]

Mechanical equilibrium力学平衡Equation方程
  ∇0·P=0

  Physical meaning物理含义The first Piola stress satisfies quasi-static balance in the reference configuration at every time step.第一 Piola 应力在参考构形中满足准静态平衡，并在每个时间步求解。

Problem Description and Constitutive Model, p.3 (body text); Numerical Implementation, p.5 (body text)LaTeX\nabla_0\cdot P=0

Constitutive relations材料本构关系

Multiplicative deformation split变形梯度乘法分解Equation方程
  F=FeFpFc

  Physical meaning物理含义Chemical swelling, plastic flow, and recoverable elastic distortion are separated so very large lithiation deformation does not imply unrealistically large elastic strain.分别描述化学膨胀、塑性流动和可恢复弹性畸变，从而避免把巨大锂化变形错误地解释为巨大弹性应变。

Problem Description and Constitutive Model, p.3 (body text)LaTeXF=F^eF^pF^c

Isotropic chemical expansion各向同性化学膨胀Equation方程
  Fc=(1+Ωc)13I

  Physical meaning物理含义Lithium concentration produces an isotropic volumetric eigen-deformation calibrated to the assumed fully lithiated volume increase.锂浓度产生各向同性体积本征变形，其幅值按完全锂化的假定体积增量标定。

Problem Description and Constitutive Model, p.3 (body text); Numerical Results, p.6 (table)LaTeXF^c=(1+\Omega c)^{1/3}I

J2 plasticity with linear hardening线性硬化 J2 塑性Equation方程
  fy=σeq−(σy+Hε¯p)≤0

  Physical meaning物理含义Deviatoric yielding limits the stress generated by chemical swelling, while accumulated plastic strain raises the subsequent yield threshold.偏应力屈服限制化学膨胀产生的应力，累积塑性应变则提高后续屈服阈值。

Problem Description and Constitutive Model, p.3 (body text); Numerical Results, p.6 (table)LaTeXf_y=\sigma_{eq}-(\sigma_y+H\bar\varepsilon^p)\leq0

Coupling logic耦合关系

Concentration changes chemical free energy, mobility, elastic properties, and chemical expansion; deformation changes elastic energy and therefore the chemical potential that drives lithium flux.浓度改变化学自由能、迁移率、弹性性质和化学膨胀；变形改变弹性能，进而改变驱动锂通量的化学势。
  Evidence: Problem Description and Constitutive Model, p.3 (body text); Phase-Field Model, p.5 (equation) | confidence: high

Lithium transport advances the phase front, local expansion generates stress and plastic flow, and the resulting elastic state feeds back into transport through μ_el.锂输运推动相界面，局部膨胀产生应力和塑性流动，新的弹性状态再通过 μ_el 反馈到输运过程。
  Evidence: Phase-Field Model, p.5 (equation); Numerical Results, p.7 (figure); Numerical Results, p.8 (figure) | confidence: high

Section 4 of 6六大块 · 第 4 节

  Computational Setup and Reproducibility计算设置与可复现性

Model parameters模型参数

Parameter参数	Symbol符号	Value数值	Role作用	

  Reference nanowire radius纳米线参考半径	R₀	70 nm	Sets the particle geometry and radial diffusion distance.规定颗粒几何和径向扩散距离。
Numerical Results, p.6 (table); Numerical Implementation, p.5 (body text)	
Li-rich normalized concentration富锂归一化浓度	ĉβ	0.872 —	Defines the lithiated free-energy minimum and imposed surface composition.规定富锂自由能极小值和表面施加的组成。
Phase-Field Model and Boundary Conditions, p.5 (body text); Numerical Results, p.6 (table)	
Analytical interface width解析界面宽度	λ	1.12 nm	Provides the intrinsic-length validation target for the phase-field solution.作为相场解内禀长度的验证目标。
Numerical Results, p.7 (equation); Numerical Results, p.8 (figure)	
Fully lithiated volume ratio完全锂化体积比	V/V₀	4.0 —	Represents a 300% volume increase caused by chemical expansion.表示化学膨胀导致的 300% 体积增量。
Numerical Results, p.6 (table)	
Yield strength屈服强度	σy	1.5 GPa	Controls the onset of irreversible deformation in the lithiated silicon.控制锂化硅开始发生不可逆变形的条件。
Numerical Results, p.6 (table)	
Linear hardening modulus线性硬化模量	H	1.0 GPa	Controls the growth of flow resistance with accumulated plastic strain.控制流动阻力随累积塑性应变的增长。
Numerical Results, p.6 (table)	
Physical time step物理时间步长	Δt	2.45 s	Sets the implicit temporal discretization used in the reported simulation.规定文中隐式时间离散的推进尺度。
Numerical Implementation, p.5 (body text); Numerical Results, p.6 (table)	

Initial conditions初始条件

The quarter nanowire begins nearly Li-poor and stress-free, with the prescribed initial concentration profile and undeformed reference geometry.四分之一纳米线起始时近似贫锂且无应力，采用给定的初始浓度分布和未变形参考几何。
  Evidence: Problem Description and Constitutive Model, p.3 (body text); Numerical Implementation, p.5 (body text) | confidence: high

Boundary conditions边界条件

The exterior concentration is fixed at the Li-rich value, while the normal chemical-potential flux is zero.外表面浓度固定为富锂值，同时化学势法向通量为零。
  Evidence: Phase-Field Model and Boundary Conditions, p.5 (body text) | confidence: high

The outer mechanical surface is traction-free and the two cut faces use displacement symmetry conditions for the quarter-domain.外部机械表面无牵引，四分之一域的两个切面施加位移对称条件。
  Evidence: Phase-Field Model and Boundary Conditions, p.5 (body text); Numerical Implementation, p.5 (body text) | confidence: high

Numerical implementation数值实现

COMSOL solves a split form of the fourth-order phase-field equation as two second-order equations coupled to mechanical equilibrium.COMSOL 将四阶相场方程拆为两个二阶方程，并与力学平衡联立求解。
  Evidence: Numerical Implementation, p.5 (body text) | confidence: high

The spatial discretization uses two-dimensional three-node triangular elements with four nodal degrees of freedom: concentration, chemical potential, and two displacements.空间离散采用二维三节点三角形单元，每个节点具有浓度、化学势和两个位移共四个自由度。
  Evidence: Numerical Implementation, p.5 (body text) | confidence: high

Time advancement uses a first-order implicit scheme, and the converged fields are postprocessed for front position, interface width, stresses, and plastic strain.时间推进采用一阶隐式格式，收敛场用于提取界面位置、界面宽度、应力和塑性应变。
  Evidence: Numerical Implementation, p.5 (body text); Numerical Results, p.6 (figure); Numerical Results, p.8 (figure) | confidence: high

Reproducibility check可复现性检查

The paper provides the governing formulation, principal parameters, geometry, boundary conditions, element type, degrees of freedom, software, and time step, which is sufficient to reconstruct the benchmark in principle.论文给出了控制框架、主要参数、几何、边界条件、单元类型、自由度、软件和时间步，原则上足以重建基准算例。
  Evidence: Problem Description and Constitutive Model, p.3 (body text); Phase-Field Model and Boundary Conditions, p.5 (body text); Numerical Implementation, p.5 (body text); Numerical Results, p.6 (table) | confidence: high

Exact mesh density, nonlinear-solver tolerances, complete weak-form implementation, input files, and downloadable COMSOL model are not available, preventing bitwise reproduction.论文未提供精确网格密度、非线性求解容差、完整弱形式实现、输入文件和可下载 COMSOL 模型，因此无法逐位复现结果。
  Evidence: Numerical Implementation, p.5 (body text); External availability, p.0 (external) | confidence: high

Section 5 of 6六大块 · 第 5 节

  Results, Validation, and Mechanisms结果、验证与机理

Key results关键结果

A sharp Li-rich shell advances inward while the unlithiated crystalline core shrinks; the front slows during later lithiation.尖锐的富锂壳层向内推进，未锂化晶态核心逐渐缩小，界面在锂化后期减速。
  Evidence: Numerical Results, p.6 (figure) | confidence: high

Plastic yielding limits and redistributes stress, and the outer-surface hoop stress changes from early compression to late tension.塑性屈服限制并重新分配应力，外表面环向应力由早期压缩转为后期拉伸。
  Evidence: Numerical Results, p.7 (figure); Numerical Results, p.8 (figure) | confidence: high

The simulated diffuse-interface width remains close to the 1.12 nm analytical value throughout lithiation.模拟弥散界面宽度在整个锂化过程中保持接近 1.12 nm 的解析值。
  Evidence: Numerical Results, p.7 (equation); Numerical Results, p.8 (figure) | confidence: high

Validation and comparison验证与对比

The computed core-shell concentration morphology is qualitatively consistent with in-situ observations of two-phase lithiation in crystalline silicon nanowires.计算所得核壳浓度形貌与晶态硅纳米线两相锂化的原位观察定性一致。
  Evidence: Abstract and Introduction, p.2 (body text); Numerical Results, p.6 (figure) | confidence: medium

At matched front positions, radial and hoop stress profiles broadly agree with a prior nonlinear concentration-dependent diffusion calculation, although small numerical fluctuations remain.在匹配的界面位置上，径向和环向应力分布与既有非线性浓度相关扩散计算总体一致，但仍存在小幅数值波动。
  Evidence: Numerical Results, p.7 (figure) | confidence: high

The strongest internal quantitative check is agreement between the simulated interface width and the analytical phase-field estimate; there is no matched spatially resolved experimental stress validation.最强的内部定量校核是模拟界面宽度与相场解析估计一致；文中没有针对匹配试样的空间分辨应力实验验证。
  Evidence: Numerical Results, p.7 (equation); Numerical Results, p.8 (figure) | confidence: high

Mechanistic interpretation机理解释

When the surface first lithiates, its chemical expansion is constrained by the inner core, producing hoop compression and plastic flow in the outer shell.表面最初锂化时，其化学膨胀受到内部核心约束，使外壳产生环向压应力和塑性流动。
  Evidence: Numerical Results, p.7 (figure); Numerical Results, p.8 (figure) | confidence: high

As lithiation continues beneath the already expanded shell, the advancing interior expansion stretches that shell circumferentially, reversing the surface hoop stress into tension.锂化继续向已膨胀外壳下方推进时，内部新增膨胀沿环向拉伸外壳，使表面环向应力反转为拉伸。
  Evidence: Numerical Results, p.8 (figure); Abstract and Introduction, p.2 (body text) | confidence: high

The balance between the double-well barrier and gradient penalty prevents numerical spreading of the phase boundary and gives the model a stable intrinsic length scale.双阱势垒与梯度惩罚的平衡抑制相界面的数值扩散，为模型提供稳定的内禀长度尺度。
  Evidence: Phase-Field Model, p.5 (equation); Numerical Results, p.7 (equation); Numerical Results, p.8 (figure) | confidence: high

Sensitivity and uncovered questions参数敏感性与未覆盖问题

Plastic-range parameters were selected as representative values because measurements were unavailable; the paper compares elastic and elastoplastic responses but does not systematically sweep yield strength, hardening, mobility, gradient energy, or mesh size.由于缺少测量，塑性区参数采用代表性数值；论文比较了纯弹性与弹塑性响应，但没有系统扫描屈服强度、硬化、迁移率、梯度能或网格尺寸。
  Evidence: Numerical Results, p.6 (table); Numerical Results, p.8 (figure) | confidence: high

The study does not resolve fracture, surface oxide, defects, crystallographic anisotropy, electrochemical reaction kinetics, contact constraints, cycling, or porous composite architecture.研究未解析断裂、表面氧化层、缺陷、晶向各向异性、电化学反应动力学、接触约束、循环过程或多孔复合结构。
  Evidence: Problem Description and Constitutive Model, p.3 (body text); Phase-Field Model and Boundary Conditions, p.5 (body text); Conclusions and Scope, p.9 (body text) | confidence: high

Correspondence with experiments与实验的对应关系

The predicted moving crystalline-core/amorphous-shell morphology corresponds qualitatively to reported in-situ nanowire observations.预测的移动晶态核心/非晶壳层形貌与已有纳米线原位观察定性对应。
  Evidence: Abstract and Introduction, p.2 (body text); Numerical Results, p.6 (figure) | confidence: medium

The late tensile surface state supplies a plausible cracking mechanism, but the model neither propagates a crack nor compares the stress history with a measured fracture threshold for a matched specimen.后期表面拉伸状态提供了合理的开裂机理，但模型没有扩展裂纹，也没有与匹配试样的实测断裂阈值比较。
  Evidence: Numerical Results, p.8 (figure); Conclusions and Scope, p.9 (body text) | confidence: high

Section 6 of 6六大块 · 第 6 节

  Research Value and Resources研究价值与资源

Value to the four research modules对四个研究模块的价值

For CVD nanosilicon in porous carbon, the reusable part is the finite-deformation silicon constitutive framework; pore geometry, carbon constraint, interface adhesion, and deposition morphology must be added.对于多孔碳中 CVD 纳米硅，有限变形硅本构可以复用，但必须加入孔结构、碳约束、界面黏结或滑移以及沉积厚度分布。
  Evidence: Problem Description and Constitutive Model, p.3 (body text); Numerical Implementation, p.5 (body text) | confidence: high

For lithiated-silicon phase mechanics, the paper shows how stress and plasticity interact with a crystalline-to-amorphous front, but it does not establish the mechanical conditions for nucleating a crystalline lithiated phase.对于锂化硅相变力学，论文展示了应力和塑性如何作用于晶态到非晶态界面，但没有给出锂化硅晶相的形核力学条件。
  Evidence: Abstract and Introduction, p.2 (body text); Problem Description and Constitutive Model, p.3 (body text); Conclusions and Scope, p.9 (body text) | confidence: high

For phase-field–mechanics–electrochemistry simulation, it is a central reference because it gives the free energy, governing transport, finite-deformation kinematics, plastic law, coupling path, boundary conditions, and FEM realization in one example.对于相场—力学—电化学仿真，这是一篇核心参考，因为它在同一算例中给出了自由能、输运方程、有限变形运动学、塑性定律、耦合路径、边界条件和有限元实现。
  Evidence: Phase-Field Model, p.5 (equation); Problem Description and Constitutive Model, p.3 (body text); Phase-Field Model and Boundary Conditions, p.5 (body text); Numerical Implementation, p.5 (body text) | confidence: high

For multiscale simulation, the intrinsic interface length can serve as a lower-scale-informed continuum parameter, but a full atomistic-to-particle-to-electrode-to-cell transfer and experimental closure are absent.对于多尺度仿真，内禀界面长度可以作为低尺度信息进入连续体模型的参数，但文中没有原子—颗粒—电极—电芯的完整传递和实验闭环。
  Evidence: Numerical Results, p.7 (equation); Conclusions and Scope, p.9 (body text) | confidence: high

Reusable elements可复用内容

Reusable model elements include the total free-energy decomposition, stress-sensitive chemical potential, split Cahn-Hilliard implementation, multiplicative chemical-elastic-plastic kinematics, and J2 plastic update.可复用的模型内容包括总自由能分解、应力相关化学势、拆分式 Cahn–Hilliard 实现、化学—弹性—塑性乘法分解和 J2 塑性更新。
  Evidence: Phase-Field Model, p.5 (equation); Problem Description and Constitutive Model, p.3 (body text); Numerical Implementation, p.5 (body text) | confidence: high

Reusable verification cases include the analytical 1.12 nm interface-width check, the quarter-circle symmetry benchmark, and comparison of elastic versus elastoplastic surface-stress histories.可复用的验证算例包括 1.12 nm 解析界面宽度校核、四分之一圆域对称基准，以及纯弹性与弹塑性表面应力历程对比。
  Evidence: Numerical Results, p.7 (equation); Numerical Results, p.8 (figure) | confidence: high

Limitations and next steps局限与下一步

Extend the domain to silicon deposited inside a resolved porous-carbon skeleton, including Si-C contact, adhesion or slip, pore confinement, and spatially varying deposition thickness.把计算域扩展到解析的多孔碳骨架内部沉积硅，加入 Si—C 接触、黏结或滑移、孔隙约束及空间变化的沉积厚度。
  Evidence: Numerical Implementation, p.5 (body text); Conclusions and Scope, p.9 (body text) | confidence: medium

Replace prescribed surface concentration with reaction kinetics and electrolyte transport, calibrate constitutive and phase-field parameters against experiments or lower-scale calculations, and add fracture and cycling damage.用界面反应动力学和电解液输运替代表面定浓度，通过实验或低尺度计算标定本构与相场参数，并加入断裂和循环损伤。
  Evidence: Phase-Field Model and Boundary Conditions, p.5 (body text); Conclusions and Scope, p.9 (body text) | confidence: high

Perform mesh and time-step convergence and parameter sensitivity studies before using predicted stresses quantitatively for design.在把预测应力用于定量设计前，需要完成网格与时间步收敛以及参数敏感性研究。
  Evidence: Numerical Implementation, p.5 (body text); Numerical Results, p.6 (table); Numerical Results, p.7 (figure) | confidence: high

Reproducibility verdict可复现性结论

The paper is conceptually reproducible and suitable for rebuilding the benchmark, but only partially computationally reproducible because executable model files, complete solver settings, mesh-convergence evidence, and calibrated plastic data are unavailable.该论文在概念层面可复现，适合重建基准算例；但由于缺少可执行模型、完整求解设置、网格收敛证据和标定后的塑性数据，计算层面只能部分复现。

  Evidence: Numerical Implementation, p.5 (body text); Numerical Results, p.6 (table); External availability, p.0 (external) | confidence: high

Key figures and tables关键图表

Page 6 view containing Figure 3第 6 页视图，包含 图 3
  
  Track the steep red, green, and black fronts moving from the surface toward the center; the smaller late displacement visualizes the slowing front while the plateau values remain tied to the two free-energy wells.观察红、绿、黑三条陡峭界面从表面向中心推进；后期位移减小体现界面减速，而平台浓度仍由自由能的两个势阱约束。

  Numerical Results, p.6 (caption); Numerical Results, p.6 (figure)

Page 7 view containing Figure 4第 7 页视图，包含 图 4
  
  Compare panels (a,b) with (c,d): both approaches show similar stress organization around the front, and the late-stage hoop-stress curve is tensile near the outer surface even though it is compressive early.对比 (a,b) 与 (c,d)：两种方法在界面附近呈现相似的应力组织，且后期环向应力在外表面为拉伸，而早期为压缩。

  Numerical Results, p.7 (caption); Numerical Results, p.7 (figure)

Page 8 view containing Figures 5 and 6第 8 页视图，包含 图 5 和图 6
  
  Figure 5 isolates the compression-to-tension reversal and the stress-limiting role of plasticity; Figure 6 shows the simulated width hovering near the 1.12 nm analytical line, directly connecting mechanism and validation.图 5 展示压缩到拉伸的反转及塑性对应力的限制作用；图 6 显示模拟宽度在 1.12 nm 解析线附近波动，把机理与验证直接联系起来。

  Numerical Results, p.8 (caption); Numerical Results, p.8 (figure); Numerical Results, p.7 (equation)

Code, data, and model availability代码、数据与模型资源

  Code代码	not_verifiednot_verified
No code repository is identified in the local article, and the single permitted DOI landing-page check was blocked before an official external artifact could be assessed. | The paper names COMSOL as the implementation platform but does not provide source code in the inspected local text.本地论文未给出代码仓库；唯一允许的 DOI 落地页查询在评估官方外部资源前即被阻止。 | 论文说明使用 COMSOL 实现，但在检查的本地文本中没有提供源代码。	
Data数据	not_applicable_or_not_verifiednot_applicable_or_not_verified
The work reports simulation curves rather than a released research dataset; no official data package could be checked because the DOI page was inaccessible to the lookup. | Parameters are printed in Table I, but reusable input or output files were not identified.论文报告的是模拟曲线而非发布的数据集；由于 DOI 页面无法访问，未能核实官方数据包。 | 表 I 给出了参数，但未发现可复用的输入或输出文件。	
Models模型	not_verifiednot_verified
The mathematical model is documented in the paper, but no downloadable COMSOL model or other executable model artifact was verified. | The external DOI lookup was blocked by robots.txt.论文完整描述了数学模型，但未核实到可下载的 COMSOL 模型或其他可执行模型文件。 | 外部 DOI 查询受到 robots.txt 限制。	

PDF Reading note阅读笔记

BibTeX

  @article{Chen2014A,
  author = {L. Chen and F. Fan and L. Hong and J. Chen and Y. Z. Ji and S. L. Zhang and T. Zhu and L. Q. Chen},
  title = {A Phase-Field Model Coupled with Large Elasto-Plastic Deformation: Application to Lithiated Silicon Electrodes},
  year = {2014},
  journal = {Journal of The Electrochemical Society},
  doi = {10.1149/2.0171411jes},
  url = {https://doi.org/10.1149/2.0171411jes},
  file = {papers/Chen2014A/paper.pdf},
  batteryverifiedsource = {fixture:chen2014_manual_intake.json},
}

Close
